Repository: dawidkucharski/sem-grating-pitch-benchmark

# SEM Grating Pitch Benchmark Dataset

## Overview
This dataset accompanies the manuscript *"Self-consistent SEM magnification linearity assessment using a holographic grating: Fourier analysis, detector comparison, and open dataset"*.

The dataset comprises 1500 SEM images in total (750 per detector) of a Thorlabs GH13-06U reflective holographic diffraction grating (600 lines/mm nominal), acquired on a JEOL JSM-IT700HR field-emission SEM in four montage series using both secondary-electron (SED) and backscattered-electron (BED-S) detectors. The series are labelled 400×, 500×, 750× and 1000× after the survey magnification that defines the montage area: 400×: 19×19 grid (361 SED + 361 BED-S), 500×: 15×15 (225 + 225), 750×: 10×10 (100 + 100), 1000×: 8×8 (64 + 64).

Every image of every series was recorded with the same scan settings: field of view 17.07 µm × 12.80 µm (1280 × 960 px), which the image metadata record as an image magnification of 7500×. The series therefore differ in the scanned area and in the acquisition date, not in the image magnification, and the pixel scale of 0.01333594 µm/px applies to all images (see `revision/analysis/sem_metadata.csv`).

The raw SEM images (~2.5 GB) are not hosted in this repository owing to their size; they are available from the corresponding author upon reasonable request. This repository contains the complete analysis results and the R/Python analysis pipelines.

## Contents

```

# Per-image and aggregate results
per_image_pitch_mag{mag}_{detector}.csv   # Per-image 1D pitch + sub-bin profile-FFT pitch (synced from fft_subpixel_per_image.csv)
fft_subpixel_per_image.csv                # Sub-bin-refined 2D FFT pitch, all 1500 images
pitch1d_physical.csv                      # Per-image 1D pitch + stage coordinates, both detectors
linearity_physical_units.csv              # Linearity slopes in um/um (SED-only, superseded)
bootstrap_summary.csv                     # Bootstrap BCa confidence intervals
bland_altman_bootstrap_summary.csv        # Bootstrapped Bland-Altman statistics
groove_summary_mag{mag}.csv               # Summary statistics per magnification
groove_summary_mag{mag}_{detector}.csv    # Per-detector summary statistics
parallelism_summary_mag{mag}.csv          # Groove parallelism results
simulation_validation.csv                 # Pipeline validation on synthetic images

# R pipeline
Diffraction_grating.R                     # Main 1D analysis pipeline
bootstrap_fft_analysis.R                  # Bootstrap + 2D FFT analysis
gp_linearity.R                            # Gaussian process regression
simulate_validate.R                       # Synthetic image validation

# Python analyses (reproduce the published figures/numbers)
python/sem_fft_subpixel.py                # Sub-bin FFT refinement (16× zero-pad + parabolic)
python/sem_fft_figures.py                 # FFT invariance + 1D-FFT agreement figures
sem_detector_forest.py                    # Bootstrapped Bland-Altman forest plot (SED vs BED-S)
sem_ba_fig.py                             # Per-image Bland-Altman plot (1000x, n=56)
sem_magerr_fig.py                         # Magnification discrepancy + spacing figure (not used in the revised manuscript)
audit_numbers.py, audit_part2.py          # Full numeric audit of the manuscript vs CSVs
sem_gp.py                                 # Numerically stable GP fit (LRT, lengthscale, maps; replaces gp_linearity.R, whose chol() failed)
python/sem_pitch1d_physical.py            # 1D pitch + physical-unit linearity (Table 4)
python/sem_linearity_fig.py               # linearity_combined.pdf (stage coordinates)
python/method_comparison_pitch.py         # Cross-method comparison figure
wli/wli_batch.py                          # WLI batch analysis (Optiv DualZ 763)
wli/wli_example_2d.py                     # WLI example figure (3 panels)

## Methods Summary

- **Instrument:** JEOL JSM-IT700HR FE-SEM, 8 kV, high vacuum, 1280 × 960 px, 0.0133 µm/px (field of view 17.07 µm × 12.80 µm for every image)
- **Grating:** Thorlabs GH13-06U, 600 lines/mm nominal (1.667 µm pitch; a design value without a stated uncertainty, not used as a reference)
- **1D method:** column-averaged profile, B-spline smoothing, minima detection
- **FFT method:** column-averaged intensity profile FFT with 16× zero-padding and sub-bin parabolic peak refinement (no window function; mandatory: integer bins quantise the pitch in 0.155 µm steps)
- **Variation across the scanned area:** per-image pitch regressed on stage coordinates (`$CM_STAGE_POSITION`) in physical units (µm/µm); within a series the stage y coordinate is collinear with the acquisition time
- **WLI cross-check:** Hexagon Optiv DualZ 763 multisensor CMM (1904 × 1200 px, 0.4745 µm/px), block-median 2D FFT with sub-bin refinement
- **Optical reference:** red diode laser (λ ≈ 635 nm), reflection geometry

File: groove_summary_mag750.csv
"magnification","n_images","groove_spacing_um","groove_spacing_unc_um","height_um","height_unc_um","Ra_um","Rz_um","magnification_error_pct","groove_spacing_error_um"
750,90,1.648,0.039,0.513,0.039,0.045,0.234,1.12000000000001,0.0190000000000001

File: linearity_physical_units.csv (part 1 of 4)
magnification,image_path,tile_x,tile_y,local_pitch_um,mag,base,det,stage_x_mm,stage_y_mm,stage_x_um,stage_y_um
1000,/Users/dawid/Library/Mobile Documents/com~apple~CloudDocs/Dokumenty/SEM_measurements/Calibration/mag1000_SED-BED/SED/Grp_003_SED_X000_Y000.png,0,0,1.64624770444444,1000,Grp_003_SED_X000_Y000,SED,6.483,14.712,6483.0,14712.0
1000,/Users/dawid/Library/Mobile Documents/com~apple~CloudDocs/Dokumenty/SEM_measurements/Calibration/mag1000_SED-BED/SED/Grp_003_SED_X000_Y001.png,0,1,1.642987808,1000,Grp_003_SED_X000_Y001,SED,6.483,14.724,6483.0,14724.0
1000,/Users/dawid/Library/Mobile Documents/com~apple~CloudDocs/Dokumenty/SEM_measurements/Calibration/mag1000_SED-BED/SED/Grp_003_SED_X000_Y002.png,0,2,1.645654996,1000,Grp_003_SED_X000_Y002,SED,6.483,14.737,6483.0,14737.0
1000,/Users/dawid/Library/Mobile Documents/com~apple~CloudDocs/Dokumenty/SEM_measurements/Calibration/mag1000_SED-BED/SED/Grp_003_SED_X000_Y003.png,0,3,1.64328416222222,1000,Grp_003_SED_X000_Y003,SED,6.483,14.75,6483.0,14750.0
1000,/Users/dawid/Library/Mobile Documents/com~apple~CloudDocs/Dokumenty/SEM_measurements/Calibration/mag1000_SED-BED/SED/Grp_003_SED_X000_Y004.png,0,4,1.64476593333333,1000,Grp_003_SED_X000_Y004,SED,6.483,14.762,6483.0,14762.0
1000,/Users/dawid/Library/Mobile Documents/com~apple~CloudDocs/Dokumenty/SEM_measurements/Calibration/mag1000_SED-BED/SED/Grp_003_SED_X000_Y005.png,0,5,1.64476593333333,1000,Grp_003_SED_X000_Y005,SED,6.484,14.775,6484.0,14775.0
1000,/Users/dawid/Library/Mobile Documents/com~apple~CloudDocs/Dokumenty/SEM_measurements/Calibration/mag1000_SED-BED/SED/Grp_003_SED_X000_Y006.png,0,6,1.64476593333333,1000,Grp_003_SED_X000_Y006,SED,6.483,14.787,6483.0,14787.0
1000,/Users/dawid/Library/Mobile Documents/com~apple~CloudDocs/Dokumenty/SEM_measurements/Calibration/mag1000_SED-BED/SED/Grp_003_SED_X000_Y007.png,0,7,1.64032062,1000,Grp_003_SED_X000_Y007,SED,6.484,14.8,6484.0,14800.0
1000,/Users/dawid/Library/Mobile Documents/com~apple~CloudDocs/Dokumenty/SEM_measurements/Calibration/mag1000_SED-BED/SED/Grp_003_SED_X001_Y000.png,1,0,1.64328416222222,1000,Grp_003_SED_X001_Y000,SED,6.466,14.712,6466.0,14712.0
1000,/Users/dawid/Library/Mobile Documents/com~apple~CloudDocs/Dokumenty/SEM_measurements/Calibration/mag1000_SED-BED/SED/Grp_003_SED_X001_Y001.png,1,1,1.64624770444444,1000,Grp_003_SED_X001_Y001,SED,6.466,14.724,6466.0,14724.0
1000,/Users/dawid/Library/Mobile Documents/com~apple~CloudDocs/Dokumenty/SEM_measurements/Calibration/mag1000_SED-BED/SED/Grp_003_SED_X001_Y002.png,1,2,1.644321402,1000,Grp_003_SED_X001_Y002,SED,6.466,14.737,6466.0,14737.0
1000,/Users/dawid/Library/Mobile Documents/com~apple~CloudDocs/Dokumenty/SEM_measurements/Calibration/mag1000_SED-BED/SED/Grp_003_SED_X001_Y003.png,1,3,1.641654214,1000,Grp_003_SED_X001_Y003,SED,6.467,14.75,6467.0,14750.0
1000,/Users/dawid/Library/Mobile Documents/com~apple~CloudDocs/Dokumenty/SEM_measurements/Calibration/mag1000_SED-BED/SED/Grp_003_SED_X001_Y004.png,1,4,1.64328416222222,1000,Grp_003_SED_X001_Y004,SED,6.466,14.762,6466.0,14762.0
1000,/Users/dawid/Library/Mobile Documents/com~apple~CloudDocs/Dokumenty/SEM_measurements/Calibration/mag1000_SED-BED/SED/Grp_003_SED_X001_Y005.png,1,5,1.63735707777778,1000,Grp_003_SED_X001_Y005,SED,6.467,14.775,6467.0,14775.0
1000,/Users/dawid/Library/Mobile Documents/com~apple~CloudDocs/Dokumenty/SEM_measurements/Calibration/mag1000_SED-BED/SED/Grp_003_SED_X001_Y006.png,1,6,1.63883884888889,1000,Grp_003_SED_X001_Y006,SED,6.466,14.787,6466.0,14787.0
1000,/Users/dawid/Library/Mobile Documents/com~apple~CloudDocs/Dokumenty/SEM_measurements/Calibration/mag1000_SED-BED/SED/Grp_003_SED_X001_Y007.png,1,7,1.63735707777778,1000,Grp_003_SED_X001_Y007,SED,6.467,14.8,6467.0,14800.0
1000,/Users/dawid/Library/Mobile Documents/com~apple~CloudDocs/Dokumenty/SEM_measurements/Calibration/mag1000_SED-BED/SED/Grp_003_SED_X002_Y000.png,2,0,1.64180239111111,1000,Grp_003_SED_X002_Y000,SED,6.449,14.712,6449.0,14712.0
1000,/Users/dawid/Library/Mobile Documents/com~apple~CloudDocs/Dokumenty/SEM_measurements/Calibration/mag1000_SED-BED/SED/Grp_003_SED_X002_Y001.png,2,1,1.64180239111111,1000,Grp_003_SED_X002_Y001,SED,6.45,14.724,6450.0,14724.0
1000,/Users/dawid/Library/Mobile Documents/com~apple~CloudDocs/Dokumenty/SEM_measurements/Calibration/mag1000_SED-BED/SED/Grp_003_SED_X002_Y002.png,2,2,1.644321402,1000,Grp_003_SED_X002_Y002,SED,6.449,14.737,6449.0,14737.0
1000,/Users/dawid/Library/Mobile Documents/com~apple~CloudDocs/Dokumenty/SEM_measurements/Calibration/mag1000_SED-BED/SED/Grp_003_SED_X002_Y003.png,2,3,1.645654996,1000,Grp_003_SED_X002_Y003,SED,6.45,14.75,6450.0,14750.0
1000,/Users/dawid/Library/Mobile Documents/com~apple~CloudDocs/Dokumenty/SEM_measurements/Calibration/mag1000_SED-BED/SED/Grp_003_SED_X002_Y004.png,2,4,1.64624770444444,1000,Grp_003_SED_X002_Y004,SED,6.449,14.762,6449.0,14762.0
1000,/Users/dawid/Library/Mobile Documents/com~apple~CloudDocs/Dokumenty/SEM_measurements/Calibration/mag1000_SED-BED/SED/Grp_003_SED_X002_Y005.png,2,5,1.64476593333333,1000,Grp_003_SED_X002_Y005,SED,6.45,14.775,6450.0,14775.0
1000,/Users/dawid/Library/Mobile Documents/com~apple~CloudDocs/Dokumenty/SEM_measurements/Calibration/mag1000_SED-BED/SED/Grp_003_SED_X002_Y006.png,2,6,1.64180239111111,1000,Grp_003_SED_X002_Y006,SED,6.449,14.787,6449.0,14787.0
1000,/Users/dawid/Library/Mobile Documents/com~apple~CloudDocs/Dokumenty/SEM_measurements/Calibration/mag1000_SED-BED/SED/Grp_003_SED_X002_Y007.png,2,7,1.63883884888889,1000,Grp_003_SED_X002_Y007,SED,6.45,14.8,6450.0,14800.0
1000,/Users/dawid/Library/Mobile Documents/com~apple~CloudDocs/Dokumenty/SEM_measurements/Calibration/mag1000_SED-BED/SED/Grp_003_SED_X003_Y000.png,3,0,1.64624770444444,1000,Grp_003_SED_X003_Y000,SED,6.432,14.712,6432.0,14712.0
1000,/Users/dawid/Library/Mobile Documents/com~apple~CloudDocs/Dokumenty/SEM_measurements/Calibration/mag1000_SED-BED/SED/Grp_003_SED_X003_Y001.png,3,1,1.64180239111111,1000,Grp_003_SED_X003_Y001,SED,6.433,14.724,6433.0,14724.0
1000,/Users/dawid/Library/Mobile Documents/com~apple~CloudDocs/Dokumenty/SEM_measurements/Calibration/mag1000_SED-BED/SED/Grp_003_SED_X003_Y002.png,3,2,1.64180239111111,1000,Grp_003_SED_X003_Y002,SED,6.432,14.737,6432.0,14737.0
1000,/Users/dawid/Library/Mobile Documents/com~apple~CloudDocs/Dokumenty/SEM_measurements/Calibration/mag1000_SED-BED/SED/Grp_003_SED_X003_Y003.png,3,3,1.64032062,1000,Grp_003_SED_X003_Y003,SED,6.433,14.75,6433.0,14750.0
1000,/Users/dawid/Library/Mobile Documents/com~apple~CloudDocs/Dokumenty/SEM_measurements/Calibration/mag1000_SED-BED/SED/Grp_003_SED_X003_Y004.png,3,4,1.64180239111111,1000,Grp_003_SED_X003_Y004,SED,6.432,14.762,6432.0,14762.0
1000,/Users/dawid/Library/Mobile Documents/com~apple~CloudDocs/Dokumenty/SEM_measurements/Calibration/mag1000_SED-BED/SED/Grp_003_SED_X003_Y005.png,3,5,1.637653432,1000,Grp_003_SED_X003_Y005,SED,6.433,14.775,6433.0,14775.0
1000,/Users/dawid/Library/Mobile Documents/com~apple~CloudDocs/Dokumenty/SEM_measurements/Calibration/mag1000_SED-BED/SED/Grp_003_SED_X003_Y006.png,3,6,1.64624770444444,1000,Grp_003_SED_X003_Y006,SED,6.432,14.787,6432.0,14787.0
1000,/Users/dawid/Library/Mobile Documents/com~apple~CloudDocs/Dokumenty/SEM_measurements/Calibration/mag1000_SED-BED/SED/Grp_003_SED_X003_Y007.png,3,7,1.8520286675,1000,Grp_003_SED_X003_Y007,SED,6.433,14.8,6433.0,14800.0
1000,/Users/dawid/Library/Mobile Documents/com~apple~CloudDocs/Dokumenty/SEM_measurements/Calibration/mag1000_SED-BED/SED/Grp_003_SED_X004_Y000.png,4,0,1.64772947555556,1000,Grp_003_SED_X004_Y000,SED,6.415,14.712,6415.0,14712.0
1000,/Users/dawid/Library/Mobile Documents/com~apple~CloudDocs/Dokumenty/SEM_measurements/Calibration/mag1000_SED-BED/SED/Grp_003_SED_X004_Y001.png,4,1,1.64328416222222,1000,Grp_003_SED_X004_Y001,SED,6.416,14.724,6416.0,14724.0
1000,/Users/dawid/Library/Mobile Documents/com~apple~CloudDocs/Dokumenty/SEM_measurements/Calibration/mag1000_SED-BED/SED/Grp_003_SED_X004_Y002.png,4,2,1.478955746,1000,Grp_003_SED_X004_Y002,SED,6.415,14.737,6415.0,14737.0
1000,/Users/dawid/Library/Mobile Documents/com~apple~CloudDocs/Dokumenty/SEM_measurements/Calibration/mag1000_SED-BED/SED/Grp_003_SED_X004_Y003.png,4,3,1.64180239111111,1000,Grp_003_SED_X004_Y003,SED,6.416,14.75,6416.0,14750.0
1000,/Users/dawid/Library/Mobile Documents/com~apple~CloudDocs/Dokumenty/SEM_measurements/Calibration/mag1000_SED-BED/SED/Grp_003_SED_X004_Y004.png,4,4,1.637653432,1000,Grp_003_SED_X004_Y004,SED,6.416,14.762,6416.0,14762.0
1000,/Users/dawid/Library/Mobile Documents/com~apple~CloudDocs/Dokumenty/SEM_measurements/Calibration/mag1000_SED-BED/SED/Grp_003_SED_X004_Y005.png,4,5,1.648322184,1000,Grp_003_SED_X004_Y005,SED,6.416,14.775,6416.0,14775.0
1000,/Users/dawid/Library/Mobile Documents/com~apple~CloudDocs/Dokumenty/SEM_measurements/Calibration/mag1000_SED-BED/SED/Grp_003_SED_X004_Y006.png,4,6,1.8386927275,1000,Grp_003_SED_X004_Y006,SED,6.416,14.787,6416.0,14787.0
1000,/Users/dawid/Library/Mobile Documents/com~apple~CloudDocs/Dokumenty/SEM_measurements/Calibration/mag1000_SED-BED/SED/Grp_003_SED_X004_Y007.png,4,7,1.63587530666667,1000,Grp_003_SED_X004_Y007,SED,6.416,14.8,6416.0,14800.0
1000,/Users/dawid/Library/Mobile Documents/com~apple~CloudDocs/Dokumenty/SEM_measurements/Calibration/mag1000_SED-BED/SED/Grp_003_SED_X005_Y000.png,5,0,1.64476593333333,1000,Grp_003_SED_X005_Y000,SED,6.399,14.712,6399.0,14712.0
1000,/Users/dawid/Library/Mobile Documents/com~apple~CloudDocs/Dokumenty/SEM_measurements/Calibration/mag1000_SED-BED/SED/Grp_003_SED_X005_Y001.png,5,1,1.64624770444444,1000,Grp_003_SED_X005_Y001,SED,6.399,14.724,6399.0,14724.0
1000,/Users/dawid/Library/Mobile Documents/com~apple~CloudDocs/Dokumenty/SEM_measurements/Calibration/mag1000_SED-BED/SED/Grp_003_SED_X005_Y002.png,5,2,1.64476593333333,1000,Grp_003_SED_X005_Y002,SED,6.399,14.737,6399.0,14737.0
1000,/Users/dawid/Library/Mobile Documents/com~apple~CloudDocs/Dokumenty/SEM_measurements/Calibration/mag1000_SED-BED/SED/Grp_003_SED_X005_Y003.png,5,3,1.556304198,1000,Grp_003_SED_X005_Y003,SED,6.399,14.75,6399.0,14750.0
1000,/Users/dawid/Library/Mobile Documents/com~apple~CloudDocs/Dokumenty/SEM_measurements/Calibration/mag1000_SED-BED/SED/Grp_003_SED_X005_Y004.png,5,4,1.64180239111111,1000,Grp_003_SED_X005_Y004,SED,6.399,14.762,6399.0,14762.0
1000,/Users/dawid/Library/Mobile Documents/com~apple~CloudDocs/Dokumenty/SEM_measurements/Calibration/mag1000_SED-BED/SED/Grp_003_SED_X005_Y005.png,5,5,1.52029716,1000,Grp_003_SED_X005_Y005,SED,6.399,14.775,6399.0,14775.0
1000,/Users/dawid/Library/Mobile Documents/com~apple~CloudDocs/Dokumenty/SEM_measurements/Calibration/mag1000_SED-BED/SED/Grp_003_SED_X005_Y006.png,5,6,1.64032062,1000,Grp_003_SED_X005_Y006,SED,6.399,14.787,6399.0,14787.0
1000,/Users/dawid/Library/Mobile Documents/com~apple~CloudDocs/Dokumenty/SEM_measurements/Calibration/mag1000_SED-BED/SED/Grp_003_SED_X005_Y007.png,5,7,1.64032062,1000,Grp_003_SED_X005_Y007,SED,6.399,14.8,6399.0,14800.0
1000,/Users/dawid/Library/Mobile Documents/com~apple~CloudDocs/Dokumenty/SEM_measurements/Calibration/mag1000_SED-BED/SED/Grp_003_SED_X006_Y000.png,6,0,1.64476593333333,1000,Grp_003_SED_X006_Y000,SED,6.382,14.712,6382.0,14712.0
1000,/Users/dawid/Library/Mobile Documents/com~apple~CloudDocs/Dokumenty/SEM_measurements/Calibration/mag1000_SED-BED/SED/Grp_003_SED_X006_Y001.png,6,1,1.63735707777778,1000,Grp_003_SED_X006_Y001,SED,6.382,14.724,6382.0,14724.0
1000,/Users/dawid/Library/Mobile Documents/com~apple~CloudDocs/Dokumenty/SEM_measurements/Calibration/mag1000_SED-BED/SED/Grp_003_SED_X006_Y002.png,6,2,1.54030107,1000,Grp_003_SED_X006_Y002,SED,6.382,14.737,6382.0,14737.0
1000,/Users/dawid/Library/Mobile Documents/com~apple~CloudDocs/Dokumenty/SEM_measurements/Calibration/mag1000_SED-BED/SED/Grp_003_SED_X006_Y003.png,6,3,1.565639356,1000,Grp_003_SED_X006_Y003,SED,6.382,14.75,6382.0,14750.0
1000,/Users/dawid/Library/Mobile Documents/com~apple~CloudDocs/Dokumenty/SEM_measurements/Calibration/mag1000_SED-BED/SED/Grp_003_SED_X006_Y004.png,6,4,1.58697686,1000,Grp_003_SED_X006_Y004,SED,6.382,14.762,6382.0,14762.0
1000,/Users/dawid/Library/Mobile Documents/com~apple~CloudDocs/Dokumenty/SEM_measurements/Calibration/mag1000_SED-BED/SED/Grp_003_SED_X006_Y005.png,6,5,1.610981552,1000,Grp_003_SED_X006_Y005,SED,6.382,14.775,6382.0,14775.0
1000,/Users/dawid/Library/Mobile Documents/com~apple~CloudDocs/Dokumenty/SEM_measurements/Calibration/mag1000_SED-BED/SED/Grp_003_SED_X006_Y006.png,6,6,1.48998820545455,1000,Grp_003_SED_X006_Y006,SED,6.382,14.787,6382.0,14787.0
1000,/Users/dawid/Library/Mobile Documents/com~apple~CloudDocs/Dokumenty/SEM_measurements/Calibration/mag1000_SED-BED/SED/Grp_003_SED_X006_Y007.png,6,7,1.49726235454545,1000,Grp_003_SED_X006_Y007,SED,6.382,14.8,6382.0,14800.0
1000,/Users/dawid/Library/Mobile Documents/com~apple~CloudDocs/Dokumenty/SEM_measurements/Calibration/mag1000_SED-BED/SED/Grp_003_SED_X007_Y000.png,7,0,1.64032062,1000,Grp_003_SED_X007_Y000,SED,6.365,14.712,6365.0,14712.0
1000,/Users/dawid/Library/Mobile Documents/com~apple~CloudDocs/Dokumenty/SEM_measurements/Calibration/mag1000_SED-BED/SED/Grp_003_SED_X007_Y001.png,7,1,1.64624770444444,1000,Grp_003_SED_X007_Y001,SED,6.365,14.725,6365.0,14725.0
1000,/Users/dawid/Library/Mobile Documents/com~apple~CloudDocs/Dokumenty/SEM_measurements/Calibration/mag1000_SED-BED/SED/Grp_003_SED_X007_Y002.png,7,2,1.63883884888889,1000,Grp_003_SED_X007_Y002,SED,6.365,14.737,6365.0,14737.0
1000,/Users/dawid/Library/Mobile Documents/com~apple~CloudDocs/Dokumenty/SEM_measurements/Calibration/mag1000_SED-BED/SED/Grp_003_SED_X007_Y003.png,7,3,1.63883884888889,1000,Grp_003_SED_X007_Y003,SED,6.365,14.75,6365.0,14750.0
1000,/Users/dawid/Library/Mobile Documents/com~apple~CloudDocs/Dokumenty/SEM_measurements/Calibration/mag1000_SED-BED/SED/Grp_003_SED_X007_Y004.png,7,4,1.64032062,1000,Grp_003_SED_X007_Y004,SED,6.365,14.762,6365.0,14762.0
1000,/Users/dawid/Library/Mobile Documents/com~apple~CloudDocs/Dokumenty/SEM_measurements/Calibration/mag1000_SED-BED/SED/Grp_003_SED_X007_Y005.png,7,5,1.64476593333333,1000,Grp_003_SED_X007_Y005,SED,6.365,14.775,6365.0,14775.0
1000,/Users/dawid/Library/Mobile Documents/com~apple~CloudDocs/Dokumenty/SEM_measurements/Calibration/mag1000_SED-BED/SED/Grp_003_SED_X007_Y006.png,7,6,1.64476593333333,1000,Grp_003_SED_X007_Y006,SED,6.365,14.787,6365.0,14787.0
1000,/Users/dawid/Library/Mobile Documents/com~apple~CloudDocs/Dokumenty/SEM_measurements/Calibration/mag1000_SED-BED/SED/Grp_003_SED_X007_Y007.png,7,7,1.641654214,1000,Grp_003_SED_X007_Y007,SED,6.365,14.8,6365.0,14800.0
750,/Users/dawid/Library/Mobile Documents/com~apple~CloudDocs/Dokumenty/SEM_measurements/Calibration/mag750_SED-BED/SED/Grp_001_SED_X000_Y000.png,0,0,1.65513833111111,750,Grp_001_SED_X000_Y000,SED,6.504,14.697,6504.0,14697.0
750,/Users/dawid/Library/Mobile Documents/com~apple~CloudDocs/Dokumenty/SEM_measurements/Calibration/mag750_SED-BED/SED/Grp_001_SED_X000_Y001.png,0,1,1.65069301777778,750,Grp_001_SED_X000_Y001,SED,6.504,14.71,6504.0,14710.0
750,/Users/dawid/Library/Mobile Documents/com~apple~CloudDocs/Dokumenty/SEM_measurements/Calibration/mag750_SED-BED/SED/Grp_001_SED_X000_Y002.png,0,2,1.65810187333333,750,Grp_001_SED_X000_Y002,SED,6.503,14.723,6503.0,14723.0
750,/Users/dawid/Library/Mobile Documents/com~apple~CloudDocs/Dokumenty/SEM_measurements/Calibration/mag750_SED-BED/SED/Grp_001_SED_X000_Y003.png,0,3,1.648322184,750,Grp_001_SED_X000_Y003,SED,6.504,14.735,6504.0,14735.0
750,/Users/dawid/Library/Mobile Documents/com~apple~CloudDocs/Dokumenty/SEM_measurements/Calibration/mag750_SED-BED/SED/Grp_001_SED_X000_Y004.png,0,4,1.649655778,750,Grp_001_SED_X000_Y004,SED,6.503,14.748,6503.0,14748.0
750,/Users/dawid/Library/Mobile Documents/com~apple~CloudDocs/Dokumenty/SEM_measurements/Calibration/mag750_SED-BED/SED/Grp_001_SED_X000_Y005.png,0,5,1.64772947555556,750,Grp_001_SED_X000_Y005,SED,6.504,14.76,6504.0,14760.0
750,/Users/dawid/Library/Mobile Documents/com~apple~CloudDocs/Dokumenty/SEM_measurements/Calibration/mag750_SED-BED/SED/Grp_001_SED_X000_Y006.png,0,6,1.64476593333333,750,Grp_001_SED_X000_Y006,SED,6.504,14.773,6504.0,14773.0
750,/Users/dawid/Library/Mobile Documents/com~apple~CloudDocs/Dokumenty/SEM_measurements/Calibration/mag750_SED-BED/SED/Grp_001_SED_X000_Y007.png,0,7,1.64624770444444,750,Grp_001_SED_X000_Y007,SED,6.504,14.785,6504.0,14785.0
750,/Users/dawid/Library/Mobile Documents/com~apple~CloudDocs/Dokumenty/SEM_measurements/Calibration/mag750_SED-BED/SED/Grp_001_SED_X000_Y008.png,0,8,1.64921124666667,750,Grp_001_SED_X000_Y008,SED,6.504,14.798,6504.0,14798.0
750,/Users/dawid/Library/Mobile Documents/com~apple~CloudDocs/Dokumenty/SEM_measurements/Calibration/mag750_SED-BED/SED/Grp_001_SED_X000_Y009.png,0,9,1.64624770444444,750,Grp_001_SED_X000_Y009,SED,6.504,14.81,6504.0,14810.0
750,/Users/dawid/Library/Mobile Documents/com~apple~CloudDocs/Dokumenty/SEM_measurements/Calibration/mag750_SED-BED/SED/Grp_001_SED_X001_Y000.png,1,0,1.65069301777778,750,Grp_001_SED_X001_Y000,SED,6.486,14.698,6486.0,14698.0
750,/Users/dawid/Library/Mobile Documents/com~apple~CloudDocs/Dokumenty/SEM_measurements/Calibration/mag750_SED-BED/SED/Grp_001_SED_X001_Y001.png,1,1,1.64921124666667,750,Grp_001_SED_X001_Y001,SED,6.487,14.71,6487.0,14710.0
750,/Users/dawid/Library/Mobile Documents/com~apple~CloudDocs/Dokumenty/SEM_measurements/Calibration/mag750_SED-BED/SED/Grp_001_SED_X001_Y002.png,1,2,1.64921124666667,750,Grp_001_SED_X001_Y002,SED,6.486,14.723,6486.0,14723.0
750,/Users/dawid/Library/Mobile Documents/com~apple~CloudDocs/Dokumenty/SEM_measurements/Calibration/mag750_SED-BED/SED/Grp_001_SED_X001_Y003.png,1,3,1.64698859,750,Grp_001_SED_X001_Y003,SED,6.487,14.735,6487.0,14735.0
750,/Users/dawid/Library/Mobile Documents/com~apple~CloudDocs/Dokumenty/SEM_measurements/Calibration/mag750_SED-BED/SED/Grp_001_SED_X001_Y004.png,1,4,1.645654996,750,Grp_001_SED_X001_Y004,SED,6.486,14.748,6486.0,14748.0
750,/Users/dawid/Library/Mobile Documents/com~apple~CloudDocs/Dokumenty/SEM_measurements/Calibration/mag750_SED-BED/SED/Grp_001_SED_X001_Y005.png,1,5,1.64476593333333,750,Grp_001_SED_X001_Y005,SED,6.487,14.76,6487.0,14760.0
750,/Users/dawid/Library/Mobile Documents/com~apple~CloudDocs/Dokumenty/SEM_measurements/Calibration/mag750_SED-BED/SED/Grp_001_SED_X001_Y006.png,1,6,1.64772947555556,750,Grp_001_SED_X001_Y006,SED,6.486,14.773,6486.0,14773.0
750,/Users/dawid/Library/Mobile Documents/com~apple~CloudDocs/Dokumenty/SEM_measurements/Calibration/mag750_SED-BED/SED/Grp_001_SED_X001_Y007.png,1,7,1.64476593333333,750,Grp_001_SED_X001_Y007,SED,6.487,14.786,6487.0,14786.0
750,/Users/dawid/Library/Mobile Documents/com~apple~CloudDocs/Dokumenty/SEM_measurements/Calibration/mag750_SED-BED/SED/Grp_001_SED_X001_Y008.png,1,8,1.64772947555556,750,Grp_001_SED_X001_Y008,SED,6.487,14.798,6487.0,14798.0
750,/Users/dawid/Library/Mobile Documents/com~apple~CloudDocs/Dokumenty/SEM_measurements/Calibration/mag750_SED-BED/SED/Grp_001_SED_X001_Y009.png,1,9,1.64328416222222,750,Grp_001_SED_X001_Y009,SED,6.487,14.81,6487.0,14810.0
750,/Users/dawid/Library/Mobile Documents/com~apple~CloudDocs/Dokumenty/SEM_measurements/Calibration/mag750_SED-BED/SED/Grp_001_SED_X002_Y000.png,2,0,1.65069301777778,750,Grp_001_SED_X002_Y000,SED,6.469,14.698,6469.0,14698.0
750,/Users/dawid/Library/Mobile Documents/com~apple~CloudDocs/Dokumenty/SEM_measurements/Calibration/mag750_SED-BED/SED/Grp_001_SED_X002_Y001.png,2,1,1.65513833111111,750,Grp_001_SED_X002_Y001,SED,6.47,14.71,6470.0,14710.0
750,/Users/dawid/Library/Mobile Documents/com~apple~CloudDocs/Dokumenty/SEM_measurements/Calibration/mag750_SED-BED/SED/Grp_001_SED_X002_Y002.png,2,2,1.64772947555556,750,Grp_001_SED_X002_Y002,SED,6.47,14.723,6470.0,14723.0
750,/Users/dawid/Library/Mobile Documents/com~apple~CloudDocs/Dokumenty/SEM_measurements/Calibration/mag750_SED-BED/SED/Grp_001_SED_X002_Y003.png,2,3,1.64921124666667,750,Grp_001_SED_X002_Y003,SED,6.47,14.735,6470.0,14735.0
750,/Users/dawid/Library/Mobile Documents/com~apple~CloudDocs/Dokumenty/SEM_measurements/Calibration/mag750_SED-BED/SED/Grp_001_SED_X002_Y004.png,2,4,1.652322966,750,Grp_001_SED_X002_Y004,SED,6.47,14.748,6470.0,14748.0
750,/Users/dawid/Library/Mobile Documents/com~apple~CloudDocs/Dokumenty/SEM_measurements/Calibration/mag750_SED-BED/SED/Grp_001_SED_X002_Y005.png,2,5,1.642987808,750,Grp_001_SED_X002_Y005,SED,6.47,14.76,6470.0,14760.0
750,/Users/dawid/Library/Mobile Documents/com~apple~CloudDocs/Dokumenty/SEM_measurements/Calibration/mag750_SED-BED/SED/Grp_001_SED_X002_Y006.png,2,6,1.64772947555556,750,Grp_001_SED_X002_Y006,SED,6.47,14.773,6470.0,14773.0
750,/Users/dawid/Library/Mobile Documents/com~apple~CloudDocs/Dokumenty/SEM_measurements/Calibration/mag750_SED-BED/SED/Grp_001_SED_X002_Y007.png,2,7,1.64772947555556,750,Grp_001_SED_X002_Y007,SED,6.47,14.786,6470.0,14786.0
750,/Users/dawid/Library/Mobile Documents/com~apple~CloudDocs/Dokumenty/SEM_measurements/Calibration/mag750_SED-BED/SED/Grp_001_SED_X002_Y008.png,2,8,1.64476593333333,750,Grp_001_SED_X002_Y008,SED,6.47,14.798,6470.0,14798.0
750,/Users/dawid/Library/Mobile Documents/com~apple~CloudDocs/Dokumenty/SEM_measurements/Calibration/mag750_SED-BED/SED/Grp_001_SED_X002_Y009.png,2,9,1.64328416222222,750,Grp_001_SED_X002_Y009,SED,6.47,14.811,6470.0,14811.0
750,/Users/dawid/Library/Mobile Documents/com~apple~CloudDocs/Dokumenty/SEM_measurements/Calibration/mag750_SED-BED/SED/Grp_001_SED_X003_Y000.png,3,0,1.65217478888889,750,Grp_001_SED_X003_Y000,SED,6.453,14.698,6453.0,14698.0
750,/Users/dawid/Library/Mobile Documents/com~apple~CloudDocs/Dokumenty/SEM_measurements/Calibration/mag750_SED-BED/SED/Grp_001_SED_X003_Y001.png,3,1,1.65217478888889,750,Grp_001_SED_X003_Y001,SED,6.453,14.71,6453.0,14710.0
750,/Users/dawid/Library/Mobile Documents/com~apple~CloudDocs/Dokumenty/SEM_measurements/Calibration/mag750_SED-BED/SED/Grp_001_SED_X003_Y002.png,3,2,1.64921124666667,750,Grp_001_SED_X003_Y002,SED,6.453,14.723,6453.0,14723.0
750,/Users/dawid/Library/Mobile Documents/com~apple~CloudDocs/Dokumenty/SEM_measurements/Calibration/mag750_SED-BED/SED/Grp_001_SED_X003_Y003.png,3,3,1.64921124666667,750,Grp_001_SED_X003_Y003,SED,6.453,14.735,6453.0,14735.0
750,/Users/dawid/Library/Mobile Documents/com~apple~CloudDocs/Dokumenty/SEM_measurements/Calibration/mag750_SED-BED/SED/Grp_001_SED_X003_Y004.png,3,4,1.64476593333333,750,Grp_001_SED_X003_Y004,SED,6.453,14.748,6453.0,14748.0
750,/Users/dawid/Library/Mobile Documents/com~apple~CloudDocs/Dokumenty/SEM_measurements/Calibration/mag750_SED-BED/SED/Grp_001_SED_X003_Y005.png,3,5,1.649655778,750,Grp_001_SED_X003_Y005,SED,6.453,14.76,6453.0,14760.0
750,/Users/dawid/Library/Mobile Documents/com~apple~CloudDocs/Dokumenty/SEM_measurements/Calibration/mag750_SED-BED/SED/Grp_001_SED_X003_Y006.png,3,6,1.644321402,750,Grp_001_SED_X003_Y006,SED,6.453,14.773,6453.0,14773.0
750,/Users/dawid/Library/Mobile Documents/com~apple~CloudDocs/Dokumenty/SEM_measurements/Calibration/mag750_SED-BED/SED/Grp_001_SED_X003_Y007.png,3,7,1.64772947555556,750,Grp_001_SED_X003_Y007,SED,6.453,14.786,6453.0,14786.0
750,/Users/dawid/Library/Mobile Documents/com~apple~CloudDocs/Dokumenty/SEM_measurements/Calibration/mag750_SED-BED/SED/Grp_001_SED_X003_Y008.png,3,8,1.64624770444444,750,Grp_001_SED_X003_Y008,SED,6.453,14.798,6453.0,14798.0
750,/Users/dawid/Library/Mobile Documents/com~apple~CloudDocs/Dokumenty/SEM_measurements/Calibration/mag750_SED-BED/SED/Grp_001_SED_X003_Y009.png,3,9,1.63735707777778,750,Grp_001_SED_X003_Y009,SED,6.453,14.811,6453.0,14811.0
750,/Users/dawid/Library/Mobile Documents/com~apple~CloudDocs/Dokumenty/SEM_measurements/Calibration/mag750_SED-BED/SED/Grp_001_SED_X004_Y000.png,4,0,1.65217478888889,750,Grp_001_SED_X004_Y000,SED,6.436,14.698,6436.0,14698.0
750,/Users/dawid/Library/Mobile Documents/com~apple~CloudDocs/Dokumenty/SEM_measurements/Calibration/mag750_SED-BED/SED/Grp_001_SED_X004_Y001.png,4,1,1.65217478888889,750,Grp_001_SED_X004_Y001,SED,6.436,14.71,6436.0,14710.0
750,/Users/dawid/Library/Mobile Documents/com~apple~CloudDocs/Dokumenty/SEM_measurements/Calibration/mag750_SED-BED/SED/Grp_001_SED_X004_Y002.png,4,2,1.65069301777778,750,Grp_001_SED_X004_Y002,SED,6.436,14.723,6436.0,14723.0
750,/Users/dawid/Library/Mobile Documents/com~apple~CloudDocs/Dokumenty/SEM_measurements/Calibration/mag750_SED-BED/SED/Grp_001_SED_X004_Y003.png,4,3,1.484290122,750,Grp_001_SED_X004_Y003,SED,6.436,14.735,6436.0,14735.0
750,/Users/dawid/Library/Mobile Documents/com~apple~CloudDocs/Dokumenty/SEM_measurements/Calibration/mag750_SED-BED/SED/Grp_001_SED_X004_Y004.png,4,4,1.64921124666667,750,Grp_001_SED_X004_Y004,SED,6.436,14.748,6436.0,14748.0
750,/Users/dawid/Library/Mobile Documents/com~apple~CloudDocs/Dokumenty/SEM_measurements/Calibration/mag750_SED-BED/SED/Grp_001_SED_X004_Y005.png,4,5,1.64180239111111,750,Grp_001_SED_X004_Y005,SED,6.436,14.76,6436.0,14760.0
750,/Users/dawid/Library/Mobile Documents/com~apple~CloudDocs/Dokumenty/SEM_measurements/Calibration/mag750_SED-BED/SED/Grp_001_SED_X004_Y006.png,4,6,1.82702378,750,Grp_001_SED_X004_Y006,SED,6.436,14.773,6436.0,14773.0
750,/Users/dawid/Library/Mobile Documents/com~apple~CloudDocs/Dokumenty/SEM_measurements/Calibration/mag750_SED-BED/SED/Grp_001_SED_X004_Y007.png,4,7,1.64698859,750,Grp_001_SED_X004_Y007,SED,6.436,14.786,6436.0,14786.0
750,/Users/dawid/Library/Mobile Documents/com~apple~CloudDocs/Dokumenty/SEM_measurements/Calibration/mag750_SED-BED/SED/Grp_001_SED_X004_Y008.png,4,8,1.64772947555556,750,Grp_001_SED_X004_Y008,SED,6.436,14.798,6436.0,14798.0
750,/Users/dawid/Library/Mobile Documents/com~apple~CloudDocs/Dokumenty/SEM_measurements/Calibration/mag750_SED-BED/SED/Grp_001_SED_X004_Y009.png,4,9,1.85369566,750,Grp_001_SED_X004_Y009,SED,6.437,14.811,6437.0,14811.0
750,/Users/dawid/Library/Mobile Documents/com~apple~CloudDocs/Dokumenty/SEM_measurements/Calibration/mag750_SED-BED/SED/Grp_001_SED_X005_Y000.png,5,0,1.65513833111111,750,Grp_001_SED_X005_Y000,SED,6.419,14.698,6419.0,14698.0
750,/Users/dawid/Library/Mobile Documents/com~apple~CloudDocs/Dokumenty/SEM_measurements/Calibration/mag750_SED-BED/SED/Grp_001_SED_X005_Y001.png,5,1,1.64772947555556,750,Grp_001_SED_X005_Y001,SED,6.419,14.71,6419.0,14710.0
750,/Users/dawid/Library/Mobile Documents/com~apple~CloudDocs/Dokumenty/SEM_measurements/Calibration/mag750_SED-BED/SED/Grp_001_SED_X005_Y002.png,5,2,1.65513833111111,750,Grp_001_SED_X005_Y002,SED,6.419,14.723,6419.0,14723.0
750,/Users/dawid/Library/Mobile Documents/com~apple~CloudDocs/Dokumenty/SEM_measurements/Calibration/mag750_SED-BED/SED/Grp_001_SED_X005_Y003.png,5,3,1.48695731,750,Grp_001_SED_X005_Y003,SED,6.419,14.735,6419.0,14735.0
750,/Users/dawid/Library/Mobile Documents/com~apple~CloudDocs/Dokumenty/SEM_measurements/Calibration/mag750_SED-BED/SED/Grp_001_SED_X005_Y004.png,5,4,1.64624770444444,750,Grp_001_SED_X005_Y004,SED,6.419,14.748,6419.0,14748.0
750,/Users/dawid/Library/Mobile Documents/com~apple~CloudDocs/Dokumenty/SEM_measurements/Calibration/mag750_SED-BED/SED/Grp_001_SED_X005_Y005.png,5,5,1.64921124666667,750,Grp_001_SED_X005_Y005,SED,6.419,14.76,6419.0,14760.0
750,/Users/dawid/Library/Mobile Documents/com~apple~CloudDocs/Dokumenty/SEM_measurements/Calibration/mag750_SED-BED/SED/Grp_001_SED_X005_Y006.png,5,6,1.64624770444444,750,Grp_001_SED_X005_Y006,SED,6.419,14.773,6419.0,14773.0
750,/Users/dawid/Library/Mobile Documents/com~apple~CloudDocs/Dokumenty/SEM_measurements/Calibration/mag750_SED-BED/SED/Grp_001_SED_X005_Y007.png,5,7,1.64698859,750,Grp_001_SED_X005_Y007,SED,6.42,14.786,6420.0,14786.0
750,/Users/dawid/Library/Mobile Documents/com~apple~CloudDocs/Dokumenty/SEM_measurements/Calibration/mag750_SED-BED/SED/Grp_001_SED_X005_Y008.png,5,8,1.645654996,750,Grp_001_SED_X005_Y008,SED,6.419,14.798,6419.0,14798.0
750,/Users/dawid/Library/Mobile Documents/com~apple~CloudDocs/Dokumenty/SEM_measurements/Calibration/mag750_SED-BED/SED/Grp_001_SED_X005_Y009.png,5,9,1.64476593333333,750,Grp_001_SED_X005_Y009,SED,6.42,14.811,6420.0,14811.0
750,/Users/dawid/Library/Mobile Documents/com~apple~CloudDocs/Dokumenty/SEM_measurements/Calibration/mag750_SED-BED/SED/Grp_001_SED_X006_Y000.png,6,0,1.65365656,750,Grp_001_SED_X006_Y000,SED,6.402,14.698,6402.0,14698.0
750,/Users/dawid/Library/Mobile Documents/com~apple~CloudDocs/Dokumenty/SEM_measurements/Calibration/mag750_SED-BED/SED/Grp_001_SED_X006_Y001.png,6,1,1.648322184,750,Grp_001_SED_X006_Y001,SED,6.402,14.71,6402.0,14710.0
750,/Users/dawid/Library/Mobile Documents/com~apple~CloudDocs/Dokumenty/SEM_measurements/Calibration/mag750_SED-BED/SED/Grp_001_SED_X006_Y002.png,6,2,1.64921124666667,750,Grp_001_SED_X006_Y002,SED,6.402,14.723,6402.0,14723.0
750,/Users/dawid/Library/Mobile Documents/com~apple~CloudDocs/Dokumenty/SEM_measurements/Calibration/mag750_SED-BED/SED/Grp_001_SED_X006_Y003.png,6,3,1.484290122,750,Grp_001_SED_X006_Y003,SED,6.402,14.735,6402.0,14735.0
750,/Users/dawid/Library/Mobile Documents/com~apple~CloudDocs/Dokumenty/SEM_measurements/Calibration/mag750_SED-BED/SED/Grp_001_SED_X006_Y004.png,6,4,1.48028934,750,Grp_001_SED_X006_Y004,SED,6.402,14.748,6402.0,14748.0
750,/Users/dawid/Library/Mobile Documents/com~apple~CloudDocs/Dokumenty/SEM_measurements/Calibration/mag750_SED-BED/SED/Grp_001_SED_X006_Y005.png,6,5,1.485623716,750,Grp_001_SED_X006_Y005,SED,6.403,14.76,6403.0,14760.0
750,/Users/dawid/Library/Mobile Documents/com~apple~CloudDocs/Dokumenty/SEM_measurements/Calibration/mag750_SED-BED/SED/Grp_001_SED_X006_Y006.png,6,6,1.481622934,750,Grp_001_SED_X006_Y006,SED,6.402,14.773,6402.0,14773.0
750,/Users/dawid/Library/Mobile Documents/com~apple~CloudDocs/Dokumenty/SEM_measurements/Calibration/mag750_SED-BED/SED/Grp_001_SED_X006_Y007.png,6,7,1.482956528,750,Grp_001_SED_X006_Y007,SED,6.403,14.786,6403.0,14786.0
750,/Users/dawid/Library/Mobile Documents/com~apple~CloudDocs/Dokumenty/SEM_measurements/Calibration/mag750_SED-BED/SED/Grp_001_SED_X006_Y008.png,6,8,1.82702378,750,Grp_001_SED_X006_Y008,SED,6.402,14.798,6402.0,14798.0
750,/Users/dawid/Library/Mobile Documents/com~apple~CloudDocs/Dokumenty/SEM_measurements/Calibration/mag750_SED-BED/SED/Grp_001_SED_X006_Y009.png,6,9,1.641654214,750,Grp_001_SED_X006_Y009,SED,6.403,14.811,6403.0,14811.0
750,/Users/dawid/Library/Mobile Documents/com~apple~CloudDocs/Dokumenty/SEM_measurements/Calibration/mag750_SED-BED/SED/Grp_001_SED_X007_Y000.png,7,0,1.64698859,750,Grp_001_SED_X007_Y000,SED,6.385,14.698,6385.0,14698.0
750,/Users/dawid/Library/Mobile Documents/com~apple~CloudDocs/Dokumenty/SEM_measurements/Calibration/mag750_SED-BED/SED/Grp_001_SED_X007_Y001.png,7,1,1.65069301777778,750,Grp_001_SED_X007_Y001,SED,6.386,14.71,6386.0,14710.0
750,/Users/dawid/Library/Mobile Documents/com~apple~CloudDocs/Dokumenty/SEM_measurements/Calibration/mag750_SED-BED/SED/Grp_001_SED_X007_Y002.png,7,2,1.65069301777778,750,Grp_001_SED_X007_Y002,SED,6.385,14.723,6385.0,14723.0
750,/Users/dawid/Library/Mobile Documents/com~apple~CloudDocs/Dokumenty/SEM_measurements/Calibration/mag750_SED-BED/SED/Grp_001_SED_X007_Y003.png,7,3,1.64328416222222,750,Grp_001_SED_X007_Y003,SED,6.386,14.735,6386.0,14735.0
750,/Users/dawid/Library/Mobile Documents/com~apple~CloudDocs/Dokumenty/SEM_measurements/Calibration/mag750_SED-BED/SED/Grp_001_SED_X007_Y004.png,7,4,1.65069301777778,750,Grp_001_SED_X007_Y004,SED,6.385,14.748,6385.0,14748.0
750,/Users/dawid/Library/Mobile Documents/com~apple~CloudDocs/Dokumenty/SEM_measurements/Calibration/mag750_SED-BED/SED/Grp_001_SED_X007_Y005.png,7,5,1.64180239111111,750,Grp_001_SED_X007_Y005,SED,6.386,14.76,6386.0,14760.0
750,/Users/dawid/Library/Mobile Documents/com~apple~CloudDocs/Dokumenty/SEM_measurements/Calibration/mag750_SED-BED/SED/Grp_001_SED_X007_Y006.png,7,6,1.64328416222222,750,Grp_001_SED_X007_Y006,SED,6.385,14.773,6385.0,14773.0
750,/Users/dawid/Library/Mobile Documents/com~apple~CloudDocs/Dokumenty/SEM_measurements/Calibration/mag750_SED-BED/SED/Grp_001_SED_X007_Y007.png,7,7,1.64328416222222,750,Grp_001_SED_X007_Y007,SED,6.386,14.786,6386.0,14786.0
750,/Users/dawid/Library/Mobile Documents/com~apple~CloudDocs/Dokumenty/SEM_measurements/Calibration/mag750_SED-BED/SED/Grp_001_SED_X007_Y008.png,7,8,1.478955746,750,Grp_001_SED_X007_Y008,SED,6.385,14.798,6385.0,14798.0
750,/Users/dawid/Library/Mobile Documents/com~apple~CloudDocs/Dokumenty/SEM_measurements/Calibration/mag750_SED-BED/SED/Grp_001_SED_X007_Y009.png,7,9,1.64698859,750,Grp_001_SED_X007_Y009,SED,6.386,14.811,6386.0,14811.0
750,/Users/dawid/Library/Mobile Documents/com~apple~CloudDocs/Dokumenty/SEM_measurements/Calibration/mag750_SED-BED/SED/Grp_001_SED_X008_Y000.png,8,0,1.65217478888889,750,Grp_001_SED_X008_Y000,SED,6.368,14.698,6368.0,14698.0
750,/Users/dawid/Library/Mobile Documents/com~apple~CloudDocs/Dokumenty/SEM_measurements/Calibration/mag750_SED-BED/SED/Grp_001_SED_X008_Y001.png,8,1,1.65365656,750,Grp_001_SED_X008_Y001,SED,6.369,14.71,6369.0,14710.0
750,/Users/dawid/Library/Mobile Documents/com~apple~CloudDocs/Dokumenty/SEM_measurements/Calibration/mag750_SED-BED/SED/Grp_001_SED_X008_Y002.png,8,2,1.650989372,750,Grp_001_SED_X008_Y002,SED,6.368,14.723,6368.0,14723.0
750,/Users/dawid/Library/Mobile Documents/com~apple~CloudDocs/Dokumenty/SEM_measurements/Calibration/mag750_SED-BED/SED/Grp_001_SED_X008_Y003.png,8,3,1.648322184,750,Grp_001_SED_X008_Y003,SED,6.369,14.735,6369.0,14735.0
750,/Users/dawid/Library/Mobile Documents/com~apple~CloudDocs/Dokumenty/SEM_measurements/Calibration/mag750_SED-BED/SED/Grp_001_SED_X008_Y004.png,8,4,1.64476593333333,750,Grp_001_SED_X008_Y004,SED,6.368,14.748,6368.0,14748.0
750,/Users/dawid/Library/Mobile Documents/com~apple~CloudDocs/Dokumenty/SEM_measurements/Calibration/mag750_SED-BED/SED/Grp_001_SED_X008_Y005.png,8,5,1.64921124666667,750,Grp_001_SED_X008_Y005,SED,6.369,14.76,6369.0,14760.0
750,/Users/dawid/Library/Mobile Documents/com~apple~CloudDocs/Dokumenty/SEM_measurements/Calibration/mag750_SED-BED/SED/Grp_001_SED_X008_Y006.png,8,6,1.64624770444444,750,Grp_001_SED_X008_Y006,SED,6.368,14.773,6368.0,14773.0
750,/Users/dawid/Library/Mobile Documents/com~apple~CloudDocs/Dokumenty/SEM_measurements/Calibration/mag750_SED-BED/SED/Grp_001_SED_X008_Y007.png,8,7,1.64921124666667,750,Grp_001_SED_X008_Y007,SED,6.369,14.786,6369.0,14786.0
750,/Users/dawid/Library/Mobile Documents/com~apple~CloudDocs/Dokumenty/SEM_measurements/Calibration/mag750_SED-BED/SED/Grp_001_SED_X008_Y008.png,8,8,1.64328416222222,750,Grp_001_SED_X008_Y008,SED,6.369,14.798,6369.0,14798.0
750,/Users/dawid/Library/Mobile Documents/com~apple~CloudDocs/Dokumenty/SEM_measurements/Calibration/mag750_SED-BED/SED/Grp_001_SED_X008_Y009.png,8,9,1.64328416222222,750,Grp_001_SED_X008_Y009,SED,6.369,14.811,6369.0,14811.0
750,/Users/dawid/Library/Mobile Documents/com~apple~CloudDocs/Dokumenty/SEM_measurements/Calibration/mag750_SED-BED/SED/Grp_001_SED_X009_Y000.png,9,0,1.65365656,750,Grp_001_SED_X009_Y000,SED,6.351,14.698,6351.0,14698.0
750,/Users/dawid/Library/Mobile Documents/com~apple~CloudDocs/Dokumenty/SEM_measurements/Calibration/mag750_SED-BED/SED/Grp_001_SED_X009_Y001.png,9,1,1.65069301777778,750,Grp_001_SED_X009_Y001,SED,6.352,14.711,6352.0,14711.0
750,/Users/dawid/Library/Mobile Documents/com~apple~CloudDocs/Dokumenty/SEM_measurements/Calibration/mag750_SED-BED/SED/Grp_001_SED_X009_Y002.png,9,2,1.65217478888889,750,Grp_001_SED_X009_Y002,SED,6.351,14.723,6351.0,14723.0
750,/Users/dawid/Library/Mobile Documents/com~apple~CloudDocs/Dokumenty/SEM_measurements/Calibration/mag750_SED-BED/SED/Grp_001_SED_X009_Y003.png,9,3,1.649655778,750,Grp_001_SED_X009_Y003,SED,6.352,14.736,6352.0,14736.0
750,/Users/dawid/Library/Mobile Documents/com~apple~CloudDocs/Dokumenty/SEM_measurements/Calibration/mag750_SED-BED/SED/Grp_001_SED_X009_Y004.png,9,4,1.649655778,750,Grp_001_SED_X009_Y004,SED,6.351,14.748,6351.0,14748.0
750,/Users/dawid/Library/Mobile Documents/com~apple~CloudDocs/Dokumenty/SEM_measurements/Calibration/mag750_SED-BED/SED/Grp_001_SED_X009_Y005.png,9,5,1.65513833111111,750,Grp_001_SED_X009_Y005,SED,6.352,14.761,6352.0,14761.0
750,/Users/dawid/Library/Mobile Documents/com~apple~CloudDocs/Dokumenty/SEM_measurements/Calibration/mag750_SED-BED/SED/Grp_001_SED_X009_Y006.png,9,6,1.85369566,750,Grp_001_SED_X009_Y006,SED,6.352,14.773,6352.0,14773.0
750,/Users/dawid/Library/Mobile Documents/com~apple~CloudDocs/Dokumenty/SEM_measurements/Calibration/mag750_SED-BED/SED/Grp_001_SED_X009_Y007.png,9,7,1.64328416222222,750,Grp_001_SED_X009_Y007,SED,6.352,14.786,6352.0,14786.0
750,/Users/dawid/Library/Mobile Documents/com~apple~CloudDocs/Dokumenty/SEM_measurements/Calibration/mag750_SED-BED/SED/Grp_001_SED_X009_Y008.png,9,8,1.64476593333333,750,Grp_001_SED_X009_Y008,SED,6.352,14.798,6352.0,14798.0
750,/Users/dawid/Library/Mobile Documents/com~apple~CloudDocs/Dokumenty/SEM_measurements/Calibration/mag750_SED-BED/SED/Grp_001_SED_X009_Y009.png,9,9,1.64476593333333,750,Grp_001_SED_X009_Y009,SED,6.352,14.811,6352.0,14811.0
500,/Users/dawid/Library/Mobile Documents/com~apple~CloudDocs/Dokumenty/SEM_measurements/Calibration/mag500_SED-BED/SED/Grp_001_SED_X000_Y000.png,0,0,1.65069301777778,500,Grp_001_SED_X000_Y000,SED,6.546,14.666,6546.0,14666.0
500,/Users/dawid/Library/Mobile Documents/com~apple~CloudDocs/Dokumenty/SEM_measurements/Calibration/mag500_SED-BED/SED/Grp_001_SED_X000_Y001.png,0,1,1.64476593333333,500,Grp_001_SED_X000_Y001,SED,6.546,14.679,6546.0,14679.0
500,/Users/dawid/Library/Mobile Documents/com~apple~CloudDocs/Dokumenty/SEM_measurements/Calibration/mag500_SED-BED/SED/Grp_001_SED_X000_Y002.png,0,2,1.65069301777778,500,Grp_001_SED_X000_Y002,SED,6.546,14.692,6546.0,14692.0
500,/Users/dawid/Library/Mobile Documents/com~apple~CloudDocs/Dokumenty/SEM_measurements/Calibration/mag500_SED-BED/SED/Grp_001_SED_X000_Y003.png,0,3,1.64328416222222,500,Grp_001_SED_X000_Y003,SED,6.546,14.704,6546.0,14704.0
500,/Users/dawid/Library/Mobile Documents/com~apple~CloudDocs/Dokumenty/SEM_measurements/Calibration/mag500_SED-BED/SED/Grp_001_SED_X000_Y004.png,0,4,1.64476593333333,500,Grp_001_SED_X000_Y004,SED,6.546,14.717,6546.0,14717.0
500,/Users/dawid/Library/Mobile Documents/com~apple~CloudDocs/Dokumenty/SEM_measurements/Calibration/mag500_SED-BED/SED/Grp_001_SED_X000_Y005.png,0,5,1.64624770444444,500,Grp_001_SED_X000_Y005,SED,6.546,14.729,6546.0,14729.0
500,/Users/dawid/Library/Mobile Documents/com~apple~CloudDocs/Dokumenty/SEM_measurements/Calibration/mag500_SED-BED/SED/Grp_001_SED_X000_Y006.png,0,6,1.64476593333333,500,Grp_001_SED_X000_Y006,SED,6.546,14.742,6546.0,14742.0
500,/Users/dawid/Library/Mobile Documents/com~apple~CloudDocs/Dokumenty/SEM_measurements/Calibration/mag500_SED-BED/SED/Grp_001_SED_X000_Y007.png,0,7,1.64180239111111,500,Grp_001_SED_X000_Y007,SED,6.546,14.754,6546.0,14754.0
500,/Users/dawid/Library/Mobile Documents/com~apple~CloudDocs/Dokumenty/SEM_measurements/Calibration/mag500_SED-BED/SED/Grp_001_SED_X000_Y008.png,0,8,1.644321402,500,Grp_001_SED_X000_Y008,SED,6.546,14.767,6546.0,14767.0
500,/Users/dawid/Library/Mobile Documents/com~apple~CloudDocs/Dokumenty/SEM_measurements/Calibration/mag500_SED-BED/SED/Grp_001_SED_X000_Y009.png,0,9,1.8453606975,500,Grp_001_SED_X000_Y009,SED,6.546,14.779,6546.0,14779.0
500,/Users/dawid/Library/Mobile Documents/com~apple~CloudDocs/Dokumenty/SEM_measurements/Calibration/mag500_SED-BED/SED/Grp_001_SED_X000_Y010.png,0,10,1.63735707777778,500,Grp_001_SED_X000_Y010,SED,6.546,14.792,6546.0,14792.0
500,/Users/dawid/Library/Mobile Documents/com~apple~CloudDocs/Dokumenty/SEM_measurements/Calibration/mag500_SED-BED/SED/Grp_001_SED_X000_Y011.png,0,11,1.63587530666667,500,Grp_001_SED_X000_Y011,SED,6.546,14.804,6546.0,14804.0
500,/Users/dawid/Library/Mobile Documents/com~apple~CloudDocs/Dokumenty/SEM_measurements/Calibration/mag500_SED-BED/SED/Grp_001_SED_X000_Y012.png,0,12,1.63735707777778,500,Grp_001_SED_X000_Y012,SED,6.546,14.817,6546.0,14817.0
500,/Users/dawid/Library/Mobile Documents/com~apple~CloudDocs/Dokumenty/SEM_measurements/Calibration/mag500_SED-BED/SED/Grp_001_SED_X000_Y013.png,0,13,1.63439353555556,500,Grp_001_SED_X000_Y013,SED,6.546,14.829,6546.0,14829.0
